Repository: PeriDoX/PeriDoX

# PeriDoX

This repository is an archive of anything related to peridynamics. This includes code, documentation as well as models. Anyone is welcome to contribute or simply use the supplied data.

This folder contains supplementary material for the publication:

    @conference{RaedelM2017b,
      Title                    = {Influence of probabilistic material distribution in peridynamics to the crack initiation},
      Author                   = {Martin R{\"a}del and Anna-Janina Bednarek and Jochen Schmidt and Christian Willberg},
      Booktitle                = {6th ECCOMAS Thematic Conference on the Mechanical Response of Composites: COMPOSITES 2017},
      Year                     = {2017},
      Month                    = {09},
      Day                      = {20-22},
      Address                  = {Eindhoven, Netherlands},
      Institution              = {German Aerospace Center (DLR)},
      Number                   = {},
      URL                      = {http://elib.dlr.de/114367/},
      Keywords                 = {Periynamic, Cracks, Material modelling},
    }

File: Publications/2017_ECCOMAS/Material/Tables/LY564_Material_Properties.tex
\begin{tabularx}{\linewidth}{%
 c%
 X%
 c%
 S[table-format=3.3]%,tight-spacing=true]%
%  S[table-format=3.1,table-figures-uncertainty=1]
%  S[table-format=3.1,table-figures-uncertainty=1]
%  S[table-format=3.1,table-figures-uncertainty=1]
 S[table-format=3.3]%,tight-spacing=true]%
 c%
 c%
 S[table-format=3.1]%,tight-spacing=true]%
 S[table-format=3.3]%,tight-spacing=true]%
}
\toprule
% &&&\multicolumn{4}{c}{Specimen type}	\\
\multicolumn{2}{c}{Variable \& Description}	& Unit 						& {\cite{HuntsmanLY564DataSheet2009}}	& {Test}& \multicolumn{2}{c}{Literature}& {Model}\\
\midrule
$\rho$	& Density				& $\SI{1e-9}{\tonne\per\milli\meter\cubed}$	& {$\num{1.1}-\num{1.2}$}		& {-}	& \multicolumn{2}{c}{-}		& 1.15\\
$E$	& Tensile modulus			& $\si{\newton\per\milli\meter\squared}$	& {$\num{2800}-\num{3300}$}		& 3190	& \multicolumn{2}{c}{-}		& 3190	\\
$\nu$	& Poisson ratio				& -						& {-}					& 0.334	& \multicolumn{2}{c}{-}		& 0.334	\\
$\varepsilon_u$ & Failure strain 		& $\si{\percent}$				& {$\num{3.5}-\num{8.0}$}		& 7.2	& \multicolumn{2}{c}{-}		& 7.2	\\
$G_{IC}$ & Fracture energy 			& $\si{\newton\per\milli\meter}$		& {$\num{0.2}-\num{0.26}$}		& {-}	& \cite{SikoutrisDE2012}& 0.2	& 0.2	\\
\bottomrule
\end{tabularx}
